Repository: erickmartinez/relozwall

# relozwall
Code for data acquisition and control for low-Z renewable wall with integrated tritum recovery

File: data_processing/2024/manuscript3/data/bd_sputtering_yields.csv
Folder,File,Elapsed time (s),Timestamp,Temperature (K),Temperature error (K),Gamma_B (1/cm^2/s),Gamma_B error (1/cm^2/s),Sputtering yield,Sputtering yield error
echelle_20240815,MechelleSpect_007.csv,1005,8/15/24 9:45,760,35,3.57E+11,45943962294,2.73E-06,7.68E-07
echelle_20240815,MechelleSpect_010.csv,1576,8/15/24 9:54,760,35,2.31E+11,32650638361,1.89E-06,5.44E-07
echelle_20240815,MechelleSpect_012.csv,1930,8/15/24 10:00,760,35,2.37E+11,30116427625,1.94E-06,5.46E-07
echelle_20240815,MechelleSpect_015.csv,2844,8/15/24 10:15,760,35,2.73E+11,37125327928,2.46E-06,6.99E-07
echelle_20240815,MechelleSpect_016.csv,3223,8/15/24 10:22,760,35,1.69E+11,21465264149,1.52E-06,4.27E-07
echelle_20240815,MechelleSpect_019.csv,3730,8/15/24 10:30,760,35,1.95E+11,27259972656,1.69E-06,4.85E-07
echelle_20240815,MechelleSpect_020.csv,4603,8/15/24 10:45,760,35,2.40E+11,35326414469,2.26E-06,6.55E-07
echelle_20240827,MechelleSpect_016.csv,477,8/27/24 9:19,593.0229016,100,4.23E+11,62413684678,1.98E-06,5.74E-07
echelle_20240827,MechelleSpect_018.csv,708,8/27/24 9:23,554.050712,100,3.04E+11,50034544836,1.84E-06,5.52E-07
echelle_20240827,MechelleSpect_020.csv,925,8/27/24 9:27,547.9658807,100,2.33E+11,41955272518,1.41E-06,4.36E-07
echelle_20240827,MechelleSpect_022.csv,1410,8/27/24 9:43,543.7975612,100,2.42E+11,45863743450,1.77E-06,5.57E-07
echelle_20240827,MechelleSpect_023.csv,1919,8/27/24 9:52,538.1383906,100,1.65E+11,39993917839,1.21E-06,4.22E-07
echelle_20240827,MechelleSpect_026.csv,2432,8/27/24 9:56,535.8013119,100,1.65E+11,35657628782,1.21E-06,4.00E-07
echelle_20240827,MechelleSpect_027.csv,2707,8/27/24 10:07,521.3778144,100,1.23E+11,37405109844,9.82E-07,3.87E-07
echelle_20240827,MechelleSpect_031.csv,3350,8/27/24 10:20,518.760055,100,1.43E+11,42239487855,1.21E-06,4.69E-07
echelle_20240827,MechelleSpect_032.csv,4141,10/3/24 9:37,525.2012457,100,1.25E+11,34881734052,6.75E-07,2.53E-07
echelle_20241003,MechelleSpect_006.csv,257,10/3/24 9:42,557.7470572,100,6.64E+11,92443090686,4.40E-06,1.26E-06
echelle_20241003,MechelleSpect_008.csv,456,10/3/24 9:45,552.4795803,100,5.25E+11,73204792100,3.48E-06,9.95E-07
echelle_20241003,MechelleSpect_009.csv,717,10/3/24 9:49,545.2205527,100,4.44E+11,65020141209,2.94E-06,8.52E-07
echelle_20241003,MechelleSpect_012.csv,1080,10/3/24 9:55,541.9985959,100,4.60E+11,80245413248,4.30E-06,1.31E-06
echelle_20241003,MechelleSpect_013.csv,1613,10/3/24 10:04,535.8915942,100,4.37E+11,60295150498,3.52E-06,1.01E-06
echelle_20241003,MechelleSpect_016.csv,1896,10/3/24 10:09,540.9981376,100,4.36E+11,55258897708,3.52E-06,9.86E-07
echelle_20241003,MechelleSpect_017.csv,2626,10/3/24 10:21,535.4732073,100,4.31E+11,57980198912,3.23E-06,9.18E-07
echelle_20241003,MechelleSpect_020.csv,2911,10/3/24 10:26,500.7152883,100,3.66E+11,57907240290,2.75E-06,8.12E-07
echelle_20241003,MechelleSpect_021.csv,3478,10/3/24 10:35,529.7447076,100,3.46E+11,60747761236,2.46E-06,7.52E-07
echelle_20241003,MechelleSpect_024.csv,3770,10/3/24 10:40,535.6436763,100,4.15E+11,1.04E+11,2.95E-06,1.05E-06
echelle_20241003,MechelleSpect_025.csv,3960,10/3/24 10:43,532.2981623,100,3.65E+11,51167408180,2.60E-06,7.45E-07
echelle_20241031,MechelleSpect_003.csv,31,10/31/24 9:45,986.940304,42.1987,1.74E+12,1.77E+11,7.83E-06,2.12E-06
echelle_20241031,MechelleSpect_006.csv,415,10/31/24 9:55,1017.743274,56.66797,1.64E+12,2.19E+11,1.13E-05,3.19E-06
echelle_20241031,MechelleSpect_008.csv,628,10/31/24 9:50,1006.023092,36.66619,8.96E+11,1.48E+11,4.03E-06,1.21E-06
echelle_20241031,MechelleSpect_011.csv,930,10/31/24 9:25,1015.545298,34.8839,3.80E+11,2.05E+11,9.34E-07,5.56E-07
echelle_20241031,MechelleSpect_013.csv,1232,10/31/24 9:32,949.6581919,38.08462,1.51E+11,51366872865,3.45E-07,1.45E-07
echelle_20241031,MechelleSpect_016.csv,1517,10/31/24 9:35,891.6470168,35.15745,1.44E+11,48010915983,4.14E-07,1.73E-07
echelle_20241031,MechelleSpect_020.csv,1835,10/31/24 9:40,810.9917587,32.86898,1.11E+11,48928787003,5.01E-07,2.53E-07
echelle_20241031,MechelleSpect_021.csv,2234,10/31/24 10:02,785.6577213,37.65856,1.29E+11,54693985091,8.84E-07,4.36E-07
echelle_20241031,MechelleSpect_024.csv,2726,10/31/24 10:10,763.8793746,36.10469,1.35E+11,46705693264,1.09E-06,4.63E-07
echelle_20241031,MechelleSpect_025.csv,3062,10/31/24 10:16,800.114709,60.05323,1.29E+11,42785902661,1.03E-06,4.30E-07
echelle_20241031,MechelleSpect_028.csv,4102,10/31/24 10:33,774.1322394,48.86318,1.35E+11,40991467724,1.23E-06,4.84E-07
echelle_20241031,MechelleSpect_029.csv,4890,10/31/24 10:46,787.3113288,52.8478,1.52E+11,53071007820,1.48E-06,6.39E-07

File: data_processing/2024/manuscript3/data/boron_physical_sputtering_yields.csv
Folder,File,Elapsed time (s),Timestamp,Temperature (K),Temperature error (K),Gamma_B (1/cm^2/s),Gamma_B error (1/cm^2/s),Sputtering yield,Sputtering yield error
echelle_20240815,MechelleSpect_007.asc,1005,8/15/24 9:45,760,35,4.71E+15,8.16E+14,0.03601152,0.01095421
echelle_20240815,MechelleSpect_010.asc,1576,8/15/24 9:54,760,35,3.03E+15,5.46E+14,0.02489496,0.00767476
echelle_20240815,MechelleSpect_012.asc,1930,8/15/24 10:00,760,35,3.16E+15,5.83E+14,0.02595698,0.00806847
echelle_20240815,MechelleSpect_015.asc,2844,8/15/24 10:15,760,35,4.25E+15,7.35E+14,0.03825784,0.01163287
echelle_20240815,MechelleSpect_016.asc,3223,8/15/24 10:22,760,35,1.97E+15,4.30E+14,0.01769309,0.00587817
echelle_20240815,MechelleSpect_019.asc,3730,8/15/24 10:30,760,35,2.38E+15,4.78E+14,0.02069585,0.00663234
echelle_20240815,MechelleSpect_020.asc,4603,8/15/24 10:45,760,35,3.54E+15,6.75E+14,0.03324788,0.01045751
echelle_20240827,MechelleSpect_016.asc,477,8/27/24 9:19,593.0229016,100,5.31E+15,1.29E+15,0.02482352,0.00865426
echelle_20240827,MechelleSpect_018.asc,708,8/27/24 9:23,554.050712,100,3.88E+15,7.52E+14,0.02354353,0.0074471
echelle_20240827,MechelleSpect_020.asc,925,8/27/24 9:27,547.9658807,100,3.42E+15,7.05E+14,0.02071518,0.00671648
echelle_20240827,MechelleSpect_022.asc,1410,8/27/24 9:43,543.7975612,100,4.07E+15,8.96E+14,0.02985042,0.00995166
echelle_20240827,MechelleSpect_023.asc,1919,8/27/24 9:52,538.1383906,100,2.52E+15,5.80E+14,0.01850783,0.00629034
echelle_20240827,MechelleSpect_026.asc,2432,8/27/24 9:56,535.8013119,100,2.75E+15,6.72E+14,0.02021213,0.00706293
echelle_20240827,MechelleSpect_027.asc,2707,8/27/24 10:07,521.3778144,100,1.81E+15,4.98E+14,0.01448148,0.0053785
echelle_20240827,MechelleSpect_031.asc,3350,8/27/24 10:20,518.760055,100,2.33E+15,6.26E+14,0.0197506,0.00725343
echelle_20240827,MechelleSpect_032.asc,4141,10/3/24 9:37,525.2012457,100,2.30E+15,6.26E+14,0.01245501,0.00459858
echelle_20241003,MechelleSpect_006.asc,257,10/3/24 9:42,557.7470572,100,8.16E+15,9.22E+14,0.05398167,0.01481671
echelle_20241003,MechelleSpect_008.asc,456,10/3/24 9:45,552.4795803,100,7.07E+15,7.44E+14,0.04675714,0.01268894
echelle_20241003,MechelleSpect_009.asc,717,10/3/24 9:49,545.2205527,100,5.98E+15,6.53E+14,0.03959866,0.01080453
echelle_20241003,MechelleSpect_012.asc,1080,10/3/24 9:55,541.9985959,100,5.99E+15,8.47E+14,0.05602351,0.01610367
echelle_20241003,MechelleSpect_013.asc,1613,10/3/24 10:04,535.8915942,100,5.59E+15,7.38E+14,0.04501804,0.01273605
echelle_20241003,MechelleSpect_016.asc,1896,10/3/24 10:09,540.9981376,100,5.61E+15,7.28E+14,0.04523417,0.01274838
echelle_20241003,MechelleSpect_017.asc,2626,10/3/24 10:21,535.4732073,100,5.00E+15,5.82E+14,0.03747103,0.01033848
echelle_20241003,MechelleSpect_020.asc,2911,10/3/24 10:26,500.7152883,100,5.32E+15,1.04E+15,0.03990991,0.01266524
echelle_20241003,MechelleSpect_021.asc,3478,10/3/24 10:35,529.7447076,100,5.50E+15,1.03E+15,0.03914763,0.01222189
echelle_20241003,MechelleSpect_024.asc,3770,10/3/24 10:40,535.6436763,100,5.86E+15,9.59E+14,0.04168568,0.01246515
echelle_20241003,MechelleSpect_025.asc,3960,10/3/24 10:43,532.2981623,100,5.68E+15,1.05E+15,0.04042787,0.01258932
echelle_20241031,MechelleSpect_003.asc,31,10/31/24 9:45,986.940304,42.1987,4.16E+15,1.71E+15,0.01868786,0.00899947
echelle_20241031,MechelleSpect_006.asc,415,10/31/24 9:55,1017.743274,56.66797,1.39E+16,1.07E+16,0.0950926,0.07699357
echelle_20241031,MechelleSpect_008.asc,628,10/31/24 9:50,1006.023092,36.66619,6.84E+15,5.76E+15,0.03074877,0.02703262
echelle_20241031,MechelleSpect_011.asc,930,10/31/24 9:25,1015.545298,34.8839,4.88E+15,3.70E+15,0.01201486,0.00958836
echelle_20241031,MechelleSpect_013.asc,1232,10/31/24 9:32,949.6581919,38.08462,1.56E+16,9.89E+15,0.03548791,0.02422576
echelle_20241031,MechelleSpect_016.asc,1517,10/31/24 9:35,891.6470168,35.15745,2.36E+15,1.41E+15,0.00677805,0.00440561
echelle_20241031,MechelleSpect_020.asc,1835,10/31/24 9:40,810.9917587,32.86898,4.02E+15,1.28E+15,0.01807879,0.00731269
echelle_20241031,MechelleSpect_021.asc,2234,10/31/24 10:02,785.6577213,37.65856,6.19E+15,1.47E+15,0.04245421,0.01463891
echelle_20241031,MechelleSpect_024.asc,2726,10/31/24 10:10,763.8793746,36.10469,6.13E+15,9.00E+14,0.04916714,0.0142671
echelle_20241031,MechelleSpect_025.asc,3062,10/31/24 10:16,800.114709,60.05323,5.21E+15,7.54E+14,0.04179081,0.01208415
echelle_20241031,MechelleSpect_028.asc,4102,10/31/24 10:33,774.1322394,48.86318,5.48E+15,1.00E+15,0.04998584,0.01548382
echelle_20241031,MechelleSpect_029.asc,4890,10/31/24 10:46,787.3113288,52.8478,4.86E+15,1.61E+15,0.04761666,0.01976866

File: data_processing/2024/manuscript3/data/boron_physical_sputtering_yields.old.csv
Folder,File,Elapsed time (s),Timestamp,Temperature (K),Temperature error (K),Gamma_B (1/cm^2/s),Gamma_B error (1/cm^2/s),Sputtering yield,Sputtering yield error
echelle_20240815,MechelleSpect_007.asc,1005,8/15/24 9:45,760,35,6.46E+15,1.12E+15,0.04932271,0.01500329
echelle_20240815,MechelleSpect_010.asc,1576,8/15/24 9:54,760,35,4.15E+15,7.48E+14,0.03409705,0.01051163
echelle_20240815,MechelleSpect_012.asc,1930,8/15/24 10:00,760,35,4.33E+15,7.98E+14,0.03555163,0.01105088
echelle_20240815,MechelleSpect_015.asc,2844,8/15/24 10:15,760,35,5.82E+15,1.01E+15,0.05239936,0.01593281
echelle_20240815,MechelleSpect_016.asc,3223,8/15/24 10:22,760,35,2.69E+15,5.89E+14,0.0242331,0.00805096
echelle_20240815,MechelleSpect_019.asc,3730,8/15/24 10:30,760,35,3.27E+15,6.54E+14,0.0283458,0.0090839
echelle_20240815,MechelleSpect_020.asc,4603,8/15/24 10:45,760,35,4.85E+15,9.24E+14,0.04553752,0.01432299
echelle_20240827,MechelleSpect_016.asc,477,8/27/24 9:19,593.0229016,100,7.27E+15,1.77E+15,0.03399921,0.01185319
echelle_20240827,MechelleSpect_018.asc,708,8/27/24 9:23,554.050712,100,5.32E+15,1.03E+15,0.03224609,0.01019983
echelle_20240827,MechelleSpect_020.asc,925,8/27/24 9:27,547.9658807,100,4.68E+15,9.65E+14,0.02837227,0.00919914
echelle_20240827,MechelleSpect_022.asc,1410,8/27/24 9:43,543.7975612,100,5.57E+15,1.23E+15,0.04088424,0.01363017
echelle_20240827,MechelleSpect_023.asc,1919,8/27/24 9:52,538.1383906,100,3.46E+15,7.95E+14,0.02534901,0.00861549
echelle_20240827,MechelleSpect_026.asc,2432,8/27/24 9:56,535.8013119,100,3.77E+15,9.20E+14,0.02768328,0.00967364
echelle_20240827,MechelleSpect_027.asc,2707,8/27/24 10:07,521.3778144,100,2.48E+15,6.82E+14,0.01983437,0.00736659
echelle_20240827,MechelleSpect_031.asc,3350,8/27/24 10:20,518.760055,100,3.19E+15,8.57E+14,0.02705116,0.00993456
echelle_20240827,MechelleSpect_032.asc,4141,10/3/24 9:37,525.2012457,100,3.15E+15,8.57E+14,0.01705884,0.00629838
echelle_20241003,MechelleSpect_006.asc,257,10/3/24 9:42,557.7470572,100,1.12E+16,1.26E+15,0.07393529,0.02029351
echelle_20241003,MechelleSpect_008.asc,456,10/3/24 9:45,552.4795803,100,9.68E+15,1.02E+15,0.0640403,0.01737924
echelle_20241003,MechelleSpect_009.asc,717,10/3/24 9:49,545.2205527,100,8.20E+15,8.94E+14,0.05423579,0.01479829
echelle_20241003,MechelleSpect_012.asc,1080,10/3/24 9:55,541.9985959,100,8.20E+15,1.16E+15,0.07673187,0.02205618
echelle_20241003,MechelleSpect_013.asc,1613,10/3/24 10:04,535.8915942,100,7.65E+15,1.01E+15,0.06165838,0.01744377
echelle_20241003,MechelleSpect_016.asc,1896,10/3/24 10:09,540.9981376,100,7.69E+15,9.97E+14,0.06195439,0.01746065
echelle_20241003,MechelleSpect_017.asc,2626,10/3/24 10:21,535.4732073,100,6.85E+15,7.97E+14,0.05132171,0.01415997
echelle_20241003,MechelleSpect_020.asc,2911,10/3/24 10:26,500.7152883,100,7.29E+15,1.42E+15,0.05466209,0.01734678
echelle_20241003,MechelleSpect_021.asc,3478,10/3/24 10:35,529.7447076,100,7.53E+15,1.41E+15,0.05361804,0.01673955
echelle_20241003,MechelleSpect_024.asc,3770,10/3/24 10:40,535.6436763,100,8.02E+15,1.31E+15,0.05709425,0.01707273
echelle_20241003,MechelleSpect_025.asc,3960,10/3/24 10:43,532.2981623,100,7.78E+15,1.44E+15,0.05537151,0.01724279
echelle_20241031,MechelleSpect_003.asc,31,10/31/24 9:45,986.940304,42.1987,5.67E+15,2.33E+15,0.02551093,0.01228523
echelle_20241031,MechelleSpect_006.asc,415,10/31/24 9:55,1017.743274,56.66797,1.89E+16,1.46E+16,0.12975728,0.1050605
echelle_20241031,MechelleSpect_008.asc,628,10/31/24 9:50,1006.023092,36.66619,9.33E+15,7.87E+15,0.04196445,0.03689282
echelle_20241031,MechelleSpect_011.asc,930,10/31/24 9:25,1015.545298,34.8839,6.66E+15,5.05E+15,0.01639519,0.01308405
echelle_20241031,MechelleSpect_013.asc,1232,10/31/24 9:32,949.6581919,38.08462,2.13E+16,1.35E+16,0.04846975,0.03308778
echelle_20241031,MechelleSpect_016.asc,1517,10/31/24 9:35,891.6470168,35.15745,3.22E+15,1.93E+15,0.00926515,0.00602218
echelle_20241031,MechelleSpect_020.asc,1835,10/31/24 9:40,810.9917587,32.86898,5.50E+15,1.75E+15,0.02474196,0.01000787
echelle_20241031,MechelleSpect_021.asc,2234,10/31/24 10:02,785.6577213,37.65856,8.47E+15,2.01E+15,0.05812372,0.02004202
echelle_20241031,MechelleSpect_024.asc,2726,10/31/24 10:10,763.8793746,36.10469,8.39E+15,1.23E+15,0.06733705,0.01953956
echelle_20241031,MechelleSpect_025.asc,3062,10/31/24 10:16,800.114709,60.05323,7.13E+15,1.03E+15,0.05720281,0.01654065
echelle_20241031,MechelleSpect_028.asc,4102,10/31/24 10:33,774.1322394,48.86318,7.50E+15,1.37E+15,0.06844739,0.02120254
echelle_20241031,MechelleSpect_029.asc,4890,10/31/24 10:46,787.3113288,52.8478,6.66E+15,2.20E+15,0.06518993,0.02706442
