Repository: erickmartinez/relozwall

# relozwall
Code for data acquisition and control for low-Z renewable wall with integrated tritum recovery

File: data_processing/thermal_conductivity/2024/flash_method_graphite_20240624.csv
Laser power setting (%),Laser power (W),Laser power error (W),Laser power density (MW/m^2),Laser power density error (MW/m^2),Emission time (s),alpha_0.5 (cm^2/s),alpha_c (cm^2/s),kappa_c (W/m-K),kappa_c error (W/m-K),q (MW/m^2),q error (MW/m^2),absorption_coefficient
40.0,1144.612037037037,41.2023899355402,14.699716904829945,0.5389486894851161,0.3,0.32252142338416845,0.26174236428078024,33.42517272704446,3.350643060288807,77.33034291898188,7.755308992386099,5.26066885638955
50.0,1462.3952380952378,59.94155482482417,18.780857886676053,0.7808266649825576,0.3,0.3246432748538012,0.2643493380001047,33.75808997222457,3.384015718264951,83.7612150124179,8.399396081431524,4.45992486167747
60.0,1818.7598039215686,65.13104304021786,23.357481286618683,0.8521079790016598,0.3,0.3246432748538012,0.2690136423618357,34.35373362880559,3.4437248871786377,82.06585510047898,8.228688539391822,3.513471940465339
70.0,2113.7373831775703,83.40669934700739,27.14574033687272,1.0876975308001036,0.3,0.30884005563282335,0.2555307744713009,32.631936741490854,3.2711266230254603,84.9831921734823,8.521046343521098,3.1306271672409522
80.0,2428.7961904761905,93.78446829095195,31.191893204224776,1.223850201617126,0.3,0.32275581395348835,0.2725206812024078,34.801591503585186,3.48861955062227,86.43390733072667,8.666311807914264,2.7710375501997313
90.0,2723.0471153846156,106.09042348455183,34.97082017264549,1.3840519180183952,0.3,0.369477537437604,0.31567985555851347,40.313129009458436,4.041113177098994,108.23037432260399,10.850774982319557,3.0948766368157083

File: data_processing/thermal_conductivity/2024/flash_method_graphite_20240625.csv
Laser power setting (%),Laser power (W),Laser power error (W),Laser power density (MW/m^2),Laser power density error (MW/m^2),Emission time (s),alpha_0.5 (cm^2/s),alpha_c (cm^2/s),kappa_c (W/m-K),kappa_c error (W/m-K),T_min (K),DT_max (K)
10.0,119.0263888888889,3.7466895510127998,1.41963948714298,0.046061363111606406,0.5,0.011875712639031349,0.012095967730779351,1.2683831762495228,0.1747852329050137,296.36137429120134,8.034991173570631
20.0,456.277536231884,16.00771055142193,5.442067205246127,0.19566596874290904,0.5,0.011269735075468443,0.013287462808191146,1.3933233500669235,0.19200218893910354,296.38644612047534,23.77990158881255
30.0,815.4862068965517,20.501480755903902,9.726384471022673,0.25621373740820597,0.5,0.010334411066611811,0.014900338950896678,1.5624495423910256,0.21530804908391754,301.39310319883833,29.014561879222526
40.0,1128.5689655172414,37.300721947191676,13.460553431625963,0.45731627158465804,0.5,0.009973850170711606,0.010921675660389022,1.1452469097483928,0.15781685818792437,297.48257611656317,35.43150303531701

File: data_processing/thermal_conductivity/2024/flash_method_graphite_20240625.csv
Laser power setting (%),Laser power (W),Laser power error (W),Laser power density (MW/m^2),Laser power density error (MW/m^2),Emission time (s),alpha_0.5 (cm^2/s),alpha_c (cm^2/s),kappa_c (W/m-K),kappa_c error (W/m-K),T_min (K),DT_max (K)
20.0,451.41619047619054,19.011879776446303,3.475001929824844,0.14778970361860022,0.3,0.9362048807732397,0.9398146897423054,112.55169571585188,5.6759245580717534,296.57630388371433,15.843232710492828
30.0,795.6990000000002,34.321294120559294,6.125291070404217,0.26667781028586635,0.3,0.8958206487123966,0.8943238610580354,108.76480180559753,5.484953431361331,300.33852530858803,27.73557113858709
40.0,1125.424,50.34760690671957,8.663514190188243,0.39094871706949497,0.3,0.8483066680453905,0.855666018219304,103.95730029091621,5.242513584172926,300.18358856021445,38.2805987636072
50.0,1454.9558823529412,62.910779236869395,11.200250690284339,0.4887972627391635,0.3,0.8512555924193407,0.857530232391538,102.48527564722411,5.168280132850149,295.76172824736466,48.42671559070624
60.0,1786.957425742574,76.2067145773332,13.755998641563574,0.5922547976375755,0.3,0.808175083538037,0.81304045908419,98.66171759039472,4.975460051944744,299.68164651491225,57.86656416407442
70.0,2132.638775510204,81.52900100146748,16.41705374523587,0.6350777252030368,0.3,0.7874189825144501,0.7925982550494869,96.19679005146848,4.8511550144855144,299.62334362174823,66.59496874810498
80.0,2438.3122641509435,91.78518159153968,18.77012832548597,0.7152314923451416,0.3,0.78349196864915,0.789233602940101,95.59284401798813,4.82069832432746,299.09180693337515,75.24923717454493
90.0,2717.80101010101,114.7004262241862,20.92163275096145,0.8915932847094737,0.3,0.761010521832323,0.768760290400239,93.39887603247887,4.710057638824031,299.9451509616631,82.5856780557416
100.0,2963.478504672898,138.19335803584377,22.812858156171792,1.0723357728017295,0.3,0.74257695357315,0.7491921908267246,89.81551492455972,4.529350567433254,296.6661049959575,90.03966151394138
