Repository: erickmartinez/relozwall

# relozwall
Code for data acquisition and control for low-Z renewable wall with integrated tritum recovery

File: data/100FL07.csv
# Test Instrument: Cary 5000 (2223)
#
# Part No.: 100FL07-25
# Lot No.: 42128
# Serial No.: 26
# A.O.I. (deg): 0  (RANDOM Pol.)
# Temp. (C.): 23
#
Wavelength (nm),Tx. (%)
850.000000000,90.837089540
851.000000000,90.872413640
852.000000000,90.914916990
853.000000000,90.944427490
854.000000000,91.003341670
855.000000000,91.063194270
856.000000000,91.120918270
857.000000000,91.192230220
858.000000000,91.254684450
859.000000000,91.321823120
860.000000000,91.408615110
861.000000000,91.466323850
862.000000000,91.545684810
863.000000000,91.611457820
864.000000000,91.696861270
865.000000000,91.741546630
866.000000000,91.830039980
867.000000000,91.879730220
868.000000000,91.962379460
869.000000000,92.010261540
870.000000000,92.082015990
871.000000000,92.125389100
872.000000000,92.186187740
873.000000000,92.196731570
874.000000000,92.254676820
875.000000000,92.293930050
876.000000000,92.297142030
877.000000000,92.334999080
878.000000000,92.347457890
879.000000000,92.349792480
880.000000000,92.369720460
881.000000000,92.368637080
882.000000000,92.359504700
883.000000000,92.357948300
884.000000000,92.345169070
885.000000000,92.322784420
886.000000000,92.312423710
887.000000000,92.287849430
888.000000000,92.247924800
889.000000000,92.219108580
890.000000000,92.180389400
891.000000000,92.123901370
892.000000000,92.089477540
893.000000000,92.044517520
894.000000000,91.979774480
895.000000000,91.928878780
896.000000000,91.866310120
897.000000000,91.832496640
898.000000000,91.753166200
899.000000000,91.688423160
900.000000000,91.618019100
901.000000000,91.544219970
902.000000000,91.502105710
903.000000000,91.407669070
904.000000000,91.339500430
905.000000000,91.276443480
906.000000000,91.208061220
907.000000000,91.153015140
908.000000000,91.083633420
909.000000000,91.010528560
910.000000000,90.950134280
911.000000000,90.893417360
912.000000000,90.840538020
913.000000000,90.795036320
914.000000000,90.767723080
915.000000000,90.721946720
916.000000000,90.705146790
917.000000000,90.689918520
918.000000000,90.682701110
919.000000000,90.686309810
920.000000000,90.703430180
921.000000000,90.724502560
922.000000000,90.769454960
923.000000000,90.807685850
924.000000000,90.866867070
925.000000000,90.924690250
926.000000000,91.008148190
927.000000000,91.067077640
928.000000000,91.162155150
929.000000000,91.250785830
930.000000000,91.343101500
931.000000000,91.442527770
932.000000000,91.542434690
933.000000000,91.633895870
934.000000000,91.728256230
935.000000000,91.815261840
936.000000000,91.854515080
937.000000000,91.913436890
938.000000000,91.949371340
939.000000000,91.944480900
940.000000000,91.918472290
941.000000000,91.873672490
942.000000000,91.740501400
943.000000000,91.607406620
944.000000000,91.449897770
945.000000000,91.185607910
946.000000000,90.950622560
947.000000000,90.575942990
948.000000000,90.194168090
949.000000000,89.760986330
950.000000000,89.263900760
951.000000000,88.731101990
952.000000000,88.129981990
953.000000000,87.471015930
954.000000000,86.777999880
955.000000000,86.054351810
956.000000000,85.289192200
957.000000000,84.509490970
958.000000000,83.696136470
959.000000000,82.854965210
960.000000000,82.009628300
961.000000000,81.184814450
962.000000000,80.363349910
963.000000000,79.533981320
964.000000000,78.773460390
965.000000000,78.008880620
966.000000000,77.275283810
967.000000000,76.632865910
968.000000000,76.027915950
969.000000000,75.480453490
970.000000000,75.030532840
971.000000000,74.654144290
972.000000000,74.347984310
973.000000000,74.140052800
974.000000000,74.067970280
975.000000000,74.073211670
976.000000000,74.204078670
977.000000000,74.440361020
978.000000000,74.837265010
979.000000000,75.379142760
980.000000000,76.032890320
981.000000000,76.833320620
982.000000000,77.776016240
983.000000000,78.818710330
984.000000000,80.032142640
985.000000000,81.387519840
986.000000000,82.780105590
987.000000000,84.218727110
988.000000000,85.703231810
989.000000000,87.060073850
990.000000000,88.296279910
991.000000000,89.356246950
992.000000000,89.999855040
993.000000000,90.175407410
994.000000000,89.748298650
995.000000000,88.612098690
996.000000000,86.721885680
997.000000000,83.921058650
998.000000000,80.211624150
999.000000000,76.014778140
1000.000000000,71.015335080
1001.000000000,65.669212340
1002.000000000,60.177177430
1003.000000000,54.419452670
1004.000000000,48.774375920
1005.000000000,43.519920350
1006.000000000,38.608695980
1007.000000000,34.096309660
1008.000000000,30.030220030
1009.000000000,26.412105560
1010.000000000,23.117980960
1011.000000000,20.229600910
1012.000000000,17.814865110
1013.000000000,15.646598820
1014.000000000,13.763010030
1015.000000000,12.163089750
1016.000000000,10.717459680
1017.000000000,9.447504044
1018.000000000,8.407349586
1019.000000000,7.474744320
1020.000000000,6.658112049
1021.000000000,5.956924915
1022.000000000,5.331817150
1023.000000000,4.772704601
1024.000000000,4.291940689
1025.000000000,3.878409863
1026.000000000,3.500399351
1027.000000000,3.165247917
1028.000000000,2.873882532
1029.000000000,2.607374907
1030.000000000,2.375110149
1031.000000000,2.166949272
1032.000000000,1.980816007
1033.000000000,1.817476511
1034.000000000,1.669375420
1035.000000000,1.535727978
1036.000000000,1.405196905
1037.000000000,1.301447630
1038.000000000,1.205408335
1039.000000000,1.113978744
1040.000000000,1.034997821
1041.000000000,0.958729327
1042.000000000,0.892383575
1043.000000000,0.829057276
1044.000000000,0.778401196
1045.000000000,0.725186825
1046.000000000,0.673117340
1047.000000000,0.633879960
1048.000000000,0.594399750
1049.000000000,0.557390809
1050.000000000,0.524111450
1051.000000000,0.496549964
1052.000000000,0.463210046
1053.000000000,0.436684400
1054.000000000,0.413873941
1055.000000000,0.389108747
1056.000000000,0.370112479
1057.000000000,0.350919276
1058.000000000,0.328361541
1059.000000000,0.319025427
1060.000000000,0.301794052
1061.000000000,0.283890068
1062.000000000,0.266904116
1063.000000000,0.260573834
1064.000000000,0.247499391
1065.000000000,0.235825643
1066.000000000,0.222831920
1067.000000000,0.216541856
1068.000000000,0.206715897
1069.000000000,0.198060647
1070.000000000,0.188974634
1071.000000000,0.184058160
1072.000000000,0.176391587
1073.000000000,0.168328568
1074.000000000,0.164548382
1075.000000000,0.155403018
1076.000000000,0.153157145
1077.000000000,0.145872369
1078.000000000,0.146836966
1079.000000000,0.136368692
1080.000000000,0.135844082
1081.000000000,0.128809467
1082.000000000,0.123417973
1083.000000000,0.122041687
1084.000000000,0.116122328
1085.000000000,0.114430755
1086.000000000,0.112909429
1087.000000000,0.102904193
1088.000000000,0.100976109
1089.000000000,0.099427626
1090.000000000,0.093222864
1091.000000000,0.096394189
1092.000000000,0.092805341
1093.000000000,0.092250854
1094.000000000,0.090104304
1095.000000000,0.086365074
1096.000000000,0.086176358
1097.000000000,0.081252582
1098.000000000,0.083098546
1099.000000000,0.077410348
1100.000000000,0.077661671

File: data/friction_measurements.csv
Sample,csv,Baking Temperature (C),Speed Setpoint,Target Speed (cm/s),Average Speed (cm/s),Average Friction Force (N),Friction Force Std (N),Length Mean (cm),Length Std (cm),Contact Area (cm2),Contact Area Error (cm2),Date
R3N50,FRICTION_R3N50_350C_0.11CMPS_20220630-152145_baselined.csv,350,20,0.11,0.11,0.9,0.55,5.13,0.05,24.8,0.3,6/30/2022
R3N52,FRICTION_R3N52_350C_0.57CMPS_20220701-115904_baselined.csv,350,55,0.57,0.55,2.8,0.62,5.15,0.03,24.9,0.5,7/1/2022
R3N51,FRICTION_R3N51_350C_1.10CMPS_20220704-105157_baselined.csv,350,65,1.1,1,2.7,0.59,5.22,0.14,24.4,1.3,7/4/2022
R3N56,FRICTION_R3N56_900C_1.1CMPS_2022-07-19_1_corrected.csv,900,65,1.1,1.1,0.9,1.82,4.81,0.06,23.1,0.4,7/19/2022
R3N53,FRICTION_R3N53_715C_1.1CMPS_2022-07-19_1/csv,715,65,1.1,1.1,3.5,0.98,5.04,0.01,24.4,0.2,7/19/2022
R3N53,FRICTION_R3N53_ROW28_900C_0.57CMPS_2022-07-14_1.csv,900,55,0.57,0.55,2.8,0.88,5.07,0.02,24.7,0.2,7/14/2022
R3N55,FRICTION_R3N55_900C_0.11CMPS_2022-07-13_1.csv,900,20,0.11,0.11,-0.4,2.58,5.2,0.02,25.2,0.3,7/13/2022
R3N54,FRICTION_R3N54_715C_0.57CMPS_2022-07-11_1.csv,715,55,0.57,0.56,3.6,0.75,5.27,0.03,25.8,0.2,7/11/2022
R3N54,FRICTION_R3N54_715C_0.11CMPS_2022-07-11_1.csv,715,20,0.11,0.11,3.5,1.45,5.18,0.03,25.1,0.2,7/11/2022

File: data/sphere_diameter_scan.csv
Sample ID,ROW,850 um %,185 um %,Density (g/cm3),Density error (g/cm3),Erosion Rate (cm/s),Erosion rate error (cm/s)
R4N01,115,100,0,0.919,0.007,0.1114,0.0061
R4N02,113,0,100,0.947,0.0048,0.0919,0.0048
R4N03,117,95,5,0.977,0.004,0.2809,0.0054
R3N04,119,90,10,0.998,0.004,0.2414,0.0074
R4N05,121,80,20,1.005,0.004,0.2084,0.007
R4N06,123,70,30,1.029,0.004,0.1534,0.0076
R4N10,129,50,50,0.895,0.008,0.0792,0.0056
R4N11,131,10,90,0.927,0.008,0.0952,0.0052
R4N11,135,10,90,0.927,0.008,0.0755,0.005
R4N01,137,100,0,0.919,0.007,0.1857,0.0079
R4N02,139,0,100,0.947,0.0048,0.1225,0.0051
R4N03,143,95,5,0.977,0.004,0.1435,0.0046
R3N04,145,90,10,0.998,0.004,0.2012,0.0066
R4N05,147,80,20,1.005,0.004,0.1963,0.0067
R4N06,149,70,30,1.029,0.004,0.0649,0.005
R4N10,151,50,50,0.895,0.008,0.0864,0.0057
R4N11,153,10,90,0.927,0.008,0.0525,0.0048
